Repository: thiagorr162/ml_glass

# Machine Learning for Glass Property Prediction

Este repositório contém experimentos e implementações relacionadas à modelagem preditiva de propriedades de vidros utilizando aprendizado de máquina.

## Descrição

O objetivo deste projeto é explorar técnicas estatísticas e de aprendizado de máquina para prever propriedades de vidros a partir de sua composição química. Também investigamos métodos para quantificação de incerteza, garantindo previsões mais confiáveis.

## Contribuições
Contribuições são bem-vindas! Sinta-se à vontade para abrir um issue ou enviar um pull request com melhorias.

## Referências
Caso utilize este repositório em seu trabalho, por favor cite a seguinte referência:
```bibtex
@misc{ml_glass_repo,
  author    = {Thiago Rodrigo Ramos},
  title     = {Machine Learning for Glass Property Prediction},
  year      = {2024},
  howpublished = {\url{https://github.com/thiagorr162/ml_glass}},
  note      = {GitHub repository}
}
```

## Contato
Para dúvidas ou sugestões, entre em contato através do e-mail ou abra um issue no repositório.

File: cleaned_unique_compositions.csv (part 1 of 121)
SiO2,Li2O,Na2O,K2O,Al2O3,MgO,CaO,B2O3,BaO,Fe2O3,ZnO,SnO2,FeO,TiO2,GeO2,As2O3,Sb2O3,P2O5,Rb2O,Cs2O,Tl2O,CdO,SnO,PbO,SrO,Bi2O3,ZrO2,HfO2,V2O5,BeO,CuO,Ga2O3,Nd2O3,La2O3,Y2O3,Sc2O3,In2O3,Yb2O3,Cu2O,ThO2,TeO2,Nb2O5,Ta2O5,MnO,CoO,NiO,MnO2,Cr2O3,Ce2O3,MoO3,WO3,CeO2,Eu2O3,Ag2O,Gd2O3,Er2O3,Tm2O3,Pr2O3,Dy2O3,As2O5,Tb2O3,Pr6O11,Sm2O3,Lu2O3,Nb2O3,RI_mean,RI_min,RI_max,replicate_count,RI_conflict
0.0,0.0,0.0,0.0,0.0,0.0,0.0,0.0,0.0,0.0,0.0,0.0,0.0,0.0,0.0,0.0,0.0,0.0,0.0,0.0,0.0,0.0,0.0,0.0,0.0,0.0,0.0,0.0,0.0,0.0,0.0,0.0,0.0,0.0,0.0,0.0,0.0,0.0,0.0,0.0,0.0,0.0,0.0,0.0,0.0,0.0,0.0,0.0,0.0,0.0,0.0,0.0,0.0,0.0,0.0,0.0,0.0,0.0,0.0,0.0,0.0,0.0,0.0,1.0,0.0,1.933,1.933,1.933,1,False
0.0,0.0,0.0,0.0,0.0,0.0,0.0,0.0,0.0,0.0,0.0,0.0,0.0,0.0,0.0,0.0,0.0,0.0,0.0,0.0,0.0,0.0,0.0,0.0,0.0,0.0,0.0,0.0,0.0,0.0,0.0,0.0,0.0,0.0,0.0,0.0,0.0,0.0,0.0,0.0,0.0,0.0,0.0,0.0,0.0,0.0,0.0,0.0,0.0,0.0,0.0,0.0,0.0,0.0,0.0,0.0,0.0,0.0,0.0,0.0,0.0,0.0,1.0,0.0,0.0,2.12,2.12,2.12,1,False
0.0,0.0,0.0,0.0,0.0,0.0,0.0,0.0,0.0,0.0,0.0,0.0,0.0,0.0,0.0,0.0,0.0,0.0,0.0,0.0,0.0,0.0,0.0,0.0,0.0,0.0,0.0,0.0,0.0,0.0,0.0,0.0,0.0,0.0,0.0,0.0,0.0,0.0,0.0,0.0,0.0,0.0,0.0,0.0,0.0,0.0,0.0,0.0,0.0,0.0,0.0,0.0,0.0,0.0,1.0,0.0,0.0,0.0,0.0,0.0,0.0,0.0,0.0,0.0,0.0,2.09,2.09,2.09,1,False
0.0,0.0,0.0,0.0,0.0,0.0,0.0,0.0,0.0,0.0,0.0,0.0,0.0,0.0,0.0,0.0,0.0,0.0,0.0,0.0,0.0,0.0,0.0,0.0,0.0,0.0,0.0,0.0,0.0,0.0,0.0,0.0,0.0,0.0,0.0,0.0,0.0,0.0,0.0,0.0,0.0,0.0,0.0,0.0,0.0,0.0,0.0,0.0,0.0,0.0,1.0,0.0,0.0,0.0,0.0,0.0,0.0,0.0,0.0,0.0,0.0,0.0,0.0,0.0,0.0,2.11,2.11,2.11,1,False
0.0,0.0,0.0,0.0,0.0,0.0,0.0,0.0,0.0,0.0,0.0,0.0,0.0,0.0,0.0,0.0,0.0,0.0,0.0,0.0,0.0,0.0,0.0,0.0,0.0,0.0,0.0,0.0,0.0,0.0,0.0,0.0,0.0,0.0,0.0,0.0,0.0,0.0,0.0,0.0,0.0,0.24,0.0,0.0,0.0,0.0,0.0,0.0,0.0,0.0,0.76,0.0,0.0,0.0,0.0,0.0,0.0,0.0,0.0,0.0,0.0,0.0,0.0,0.0,0.0,2.26207,2.26207,2.26207,1,False
0.0,0.0,0.0,0.0,0.0,0.0,0.0,0.0,0.0,0.0,0.0,0.0,0.0,0.0,0.0,0.0,0.0,0.0,0.0,0.0,0.0,0.0,0.0,0.0,0.0,0.0,0.0,0.0,0.0,0.0,0.0,0.0,0.0,0.0,0.0,0.0,0.0,0.0,0.0,0.0,0.65,0.0,0.0,0.0,0.0,0.0,0.0,0.0,0.0,0.0,0.35,0.0,0.0,0.0,0.0,0.0,0.0,0.0,0.0,0.0,0.0,0.0,0.0,0.0,0.0,2.15,2.15,2.15,1,False
0.0,0.0,0.0,0.0,0.0,0.0,0.0,0.0,0.0,0.0,0.0,0.0,0.0,0.0,0.0,0.0,0.0,0.0,0.0,0.0,0.0,0.0,0.0,0.0,0.0,0.0,0.0,0.0,0.0,0.0,0.0,0.0,0.0,0.0,0.0,0.0,0.0,0.0,0.0,0.0,0.656,0.344,0.0,0.0,0.0,0.0,0.0,0.0,0.0,0.0,0.0,0.0,0.0,0.0,0.0,0.0,0.0,0.0,0.0,0.0,0.0,0.0,0.0,0.0,0.0,2.211,2.211,2.211,1,False
0.0,0.0,0.0,0.0,0.0,0.0,0.0,0.0,0.0,0.0,0.0,0.0,0.0,0.0,0.0,0.0,0.0,0.0,0.0,0.0,0.0,0.0,0.0,0.0,0.0,0.0,0.0,0.0,0.0,0.0,0.0,0.0,0.0,0.0,0.0,0.0,0.0,0.0,0.0,0.0,0.666,0.0,0.334,0.0,0.0,0.0,0.0,0.0,0.0,0.0,0.0,0.0,0.0,0.0,0.0,0.0,0.0,0.0,0.0,0.0,0.0,0.0,0.0,0.0,0.0,2.16,2.16,2.16,1,False
0.0,0.0,0.0,0.0,0.0,0.0,0.0,0.0,0.0,0.0,0.0,0.0,0.0,0.0,0.0,0.0,0.0,0.0,0.0,0.0,0.0,0.0,0.0,0.0,0.0,0.0,0.0,0.0,0.0,0.0,0.0,0.0,0.0,0.0,0.0,0.0,0.0,0.0,0.0,0.0,0.67,0.0,0.0,0.0,0.0,0.0,0.0,0.0,0.0,0.0,0.33,0.0,0.0,0.0,0.0,0.0,0.0,0.0,0.0,0.0,0.0,0.0,0.0,0.0,0.0,2.66,2.66,2.66,1,False
0.0,0.0,0.0,0.0,0.0,0.0,0.0,0.0,0.0,0.0,0.0,0.0,0.0,0.0,0.0,0.0,0.0,0.0,0.0,0.0,0.0,0.0,0.0,0.0,0.0,0.0,0.0,0.0,0.0,0.0,0.0,0.0,0.0,0.0,0.0,0.0,0.0,0.0,0.0,0.0,0.7,0.0,0.0,0.0,0.0,0.0,0.0,0.0,0.0,0.0,0.0,0.0,0.0,0.3,0.0,0.0,0.0,0.0,0.0,0.0,0.0,0.0,0.0,0.0,0.0,2.15,2.15,2.15,1,False
0.0,0.0,0.0,0.0,0.0,0.0,0.0,0.0,0.0,0.0,0.0,0.0,0.0,0.0,0.0,0.0,0.0,0.0,0.0,0.0,0.0,0.0,0.0,0.0,0.0,0.0,0.0,0.0,0.0,0.0,0.0,0.0,0.0,0.0,0.0,0.0,0.0,0.0,0.0,0.0,0.7,0.0,0.0,0.0,0.0,0.0,0.0,0.0,0.0,0.0,0.3,0.0,0.0,0.0,0.0,0.0,0.0,0.0,0.0,0.0,0.0,0.0,0.0,0.0,0.0,2.16,2.16,2.16,1,False
0.0,0.0,0.0,0.0,0.0,0.0,0.0,0.0,0.0,0.0,0.0,0.0,0.0,0.0,0.0,0.0,0.0,0.0,0.0,0.0,0.0,0.0,0.0,0.0,0.0,0.0,0.0,0.0,0.0,0.0,0.0,0.0,0.0,0.0,0.0,0.0,0.0,0.0,0.0,0.0,0.7,0.0,0.0,0.0,0.0,0.0,0.0,0.0,0.0,0.3,0.0,0.0,0.0,0.0,0.0,0.0,0.0,0.0,0.0,0.0,0.0,0.0,0.0,0.0,0.0,2.09,2.09,2.09,1,False
0.0,0.0,0.0,0.0,0.0,0.0,0.0,0.0,0.0,0.0,0.0,0.0,0.0,0.0,0.0,0.0,0.0,0.0,0.0,0.0,0.0,0.0,0.0,0.0,0.0,0.0,0.0,0.0,0.0,0.0,0.0,0.0,0.0,0.0,0.0,0.0,0.0,0.0,0.0,0.0,0.725,0.0,0.0,0.0,0.0,0.0,0.0,0.0,0.0,0.0,0.275,0.0,0.0,0.0,0.0,0.0,0.0,0.0,0.0,0.0,0.0,0.0,0.0,0.0,0.0,2.13,2.13,2.13,1,False
0.0,0.0,0.0,0.0,0.0,0.0,0.0,0.0,0.0,0.0,0.0,0.0,0.0,0.0,0.0,0.0,0.0,0.0,0.0,0.0,0.0,0.0,0.0,0.0,0.0,0.0,0.0,0.0,0.0,0.0,0.0,0.0,0.0,0.0,0.0,0.0,0.0,0.0,0.0,0.0,0.75,0.0,0.0,0.0,0.0,0.0,0.0,0.0,0.0,0.0,0.0,0.0,0.0,0.25,0.0,0.0,0.0,0.0,0.0,0.0,0.0,0.0,0.0,0.0,0.0,2.16,2.16,2.16,1,False
0.0,0.0,0.0,0.0,0.0,0.0,0.0,0.0,0.0,0.0,0.0,0.0,0.0,0.0,0.0,0.0,0.0,0.0,0.0,0.0,0.0,0.0,0.0,0.0,0.0,0.0,0.0,0.0,0.0,0.0,0.0,0.0,0.0,0.0,0.0,0.0,0.0,0.0,0.0,0.0,0.75,0.0,0.0,0.0,0.0,0.0,0.0,0.0,0.0,0.0,0.25,0.0,0.0,0.0,0.0,0.0,0.0,0.0,0.0,0.0,0.0,0.0,0.0,0.0,0.0,2.41,2.41,2.41,1,False
0.0,0.0,0.0,0.0,0.0,0.0,0.0,0.0,0.0,0.0,0.0,0.0,0.0,0.0,0.0,0.0,0.0,0.0,0.0,0.0,0.0,0.0,0.0,0.0,0.0,0.0,0.0,0.0,0.0,0.0,0.0,0.0,0.0,0.0,0.0,0.0,0.0,0.0,0.0,0.0,0.7508,0.0,0.0,0.0,0.0,0.0,0.0,0.0,0.0,0.0,0.2492,0.0,0.0,0.0,0.0,0.0,0.0,0.0,0.0,0.0,0.0,0.0,0.0,0.0,0.0,2.162,2.162,2.162,1,False
0.0,0.0,0.0,0.0,0.0,0.0,0.0,0.0,0.0,0.0,0.0,0.0,0.0,0.0,0.0,0.0,0.0,0.0,0.0,0.0,0.0,0.0,0.0,0.0,0.0,0.0,0.0,0.0,0.0,0.0,0.0,0.0,0.0,0.0,0.0,0.0,0.0,0.0,0.0,0.0,0.7645,0.0,0.0826,0.0,0.0,0.0,0.0,0.0,0.0,0.0,0.1529,0.0,0.0,0.0,0.0,0.0,0.0,0.0,0.0,0.0,0.0,0.0,0.0,0.0,0.0,2.167,2.167,2.167,1,False
0.0,0.0,0.0,0.0,0.0,0.0,0.0,0.0,0.0,0.0,0.0,0.0,0.0,0.0,0.0,0.0,0.0,0.0,0.0,0.0,0.0,0.0,0.0,0.0,0.0,0.0,0.0,0.0,0.0,0.0,0.0,0.0,0.0,0.0,0.0,0.0,0.0,0.0,0.0,0.0,0.7697,0.0,0.0,0.0,0.0,0.0,0.0,0.0,0.0,0.0,0.2303,0.0,0.0,0.0,0.0,0.0,0.0,0.0,0.0,0.0,0.0,0.0,0.0,0.0,0.0,2.0818,2.0818,2.0818,1,False
0.0,0.0,0.0,0.0,0.0,0.0,0.0,0.0,0.0,0.0,0.0,0.0,0.0,0.0,0.0,0.0,0.0,0.0,0.0,0.0,0.0,0.0,0.0,0.0,0.0,0.0,0.0,0.0,0.0,0.0,0.0,0.0,0.0,0.0,0.0,0.0,0.0,0.0,0.0,0.0,0.7861,0.0,0.0566,0.0,0.0,0.0,0.0,0.0,0.0,0.0,0.1573,0.0,0.0,0.0,0.0,0.0,0.0,0.0,0.0,0.0,0.0,0.0,0.0,0.0,0.0,2.174,2.174,2.174,1,False
0.0,0.0,0.0,0.0,0.0,0.0,0.0,0.0,0.0,0.0,0.0,0.0,0.0,0.0,0.0,0.0,0.0,0.0,0.0,0.0,0.0,0.0,0.0,0.0,0.0,0.0,0.0,0.0,0.0,0.0,0.0,0.0,0.0,0.0,0.0,0.0,0.0,0.0,0.0,0.0,0.8,0.0,0.0,0.0,0.0,0.0,0.0,0.0,0.0,0.0,0.0,0.0,0.0,0.2,0.0,0.0,0.0,0.0,0.0,0.0,0.0,0.0,0.0,0.0,0.0,2.18,2.18,2.18,1,False
0.0,0.0,0.0,0.0,0.0,0.0,0.0,0.0,0.0,0.0,0.0,0.0,0.0,0.0,0.0,0.0,0.0,0.0,0.0,0.0,0.0,0.0,0.0,0.0,0.0,0.0,0.0,0.0,0.0,0.0,0.0,0.0,0.0,0.0,0.0,0.0,0.0,0.0,0.0,0.0,0.8,0.0,0.0,0.0,0.0,0.0,0.0,0.0,0.0,0.0,0.2,0.0,0.0,0.0,0.0,0.0,0.0,0.0,0.0,0.0,0.0,0.0,0.0,0.0,0.0,2.17,2.17,2.17,1,False
0.0,0.0,0.0,0.0,0.0,0.0,0.0,0.0,0.0,0.0,0.0,0.0,0.0,0.0,0.0,0.0,0.0,0.0,0.0,0.0,0.0,0.0,0.0,0.0,0.0,0.0,0.0,0.0,0.0,0.0,0.0,0.0,0.0,0.0,0.0,0.0,0.0,0.0,0.0,0.0,0.8,0.0,0.0,0.0,0.0,0.0,0.0,0.0,0.0,0.2,0.0,0.0,0.0,0.0,0.0,0.0,0.0,0.0,0.0,0.0,0.0,0.0,0.0,0.0,0.0,2.13,2.13,2.13,1,False
0.0,0.0,0.0,0.0,0.0,0.0,0.0,0.0,0.0,0.0,0.0,0.0,0.0,0.0,0.0,0.0,0.0,0.0,0.0,0.0,0.0,0.0,0.0,0.0,0.0,0.0,0.0,0.0,0.0,0.0,0.0,0.0,0.0,0.0,0.0,0.0,0.0,0.0,0.0,0.0,0.8,0.0,0.0696,0.0,0.0,0.0,0.0,0.0,0.0,0.0,0.1304,0.0,0.0,0.0,0.0,0.0,0.0,0.0,0.0,0.0,0.0,0.0,0.0,0.0,0.0,2.172,2.172,2.172,1,False
0.0,0.0,0.0,0.0,0.0,0.0,0.0,0.0,0.0,0.0,0.0,0.0,0.0,0.0,0.0,0.0,0.0,0.0,0.0,0.0,0.0,0.0,0.0,0.0,0.0,0.0,0.0,0.0,0.0,0.0,0.0,0.0,0.0,0.0,0.0,0.0,0.0,0.0,0.0,0.0,0.8,0.1,0.0,0.0,0.0,0.0,0.0,0.0,0.0,0.0,0.1,0.0,0.0,0.0,0.0,0.0,0.0,0.0,0.0,0.0,0.0,0.0,0.0,0.0,0.0,2.2,2.2,2.2,1,False
0.0,0.0,0.0,0.0,0.0,0.0,0.0,0.0,0.0,0.0,0.0,0.0,0.0,0.0,0.0,0.0,0.0,0.0,0.0,0.0,0.0,0.0,0.0,0.0,0.0,0.0,0.0,0.0,0.0,0.0,0.0,0.0,0.0,0.0,0.0,0.0,0.0,0.0,0.0,0.0,0.8,0.2,0.0,0.0,0.0,0.0,0.0,0.0,0.0,0.0,0.0,0.0,0.0,0.0,0.0,0.0,0.0,0.0,0.0,0.0,0.0,0.0,0.0,0.0,0.0,2.06,2.06,2.06,1,False
0.0,0.0,0.0,0.0,0.0,0.0,0.0,0.0,0.0,0.0,0.0,0.0,0.0,0.0,0.0,0.0,0.0,0.0,0.0,0.0,0.0,0.0,0.0,0.0,0.0,0.0,0.0,0.0,0.0,0.0,0.0,0.0,0.0,0.0,0.0,0.0,0.0,0.0,0.0,0.0,0.8091,0.0,0.0291,0.0,0.0,0.0,0.0,0.0,0.0,0.0,0.1618,0.0,0.0,0.0,0.0,0.0,0.0,0.0,0.0,0.0,0.0,0.0,0.0,0.0,0.0,2.184,2.184,2.184,1,False
0.0,0.0,0.0,0.0,0.0,0.0,0.0,0.0,0.0,0.0,0.0,0.0,0.0,0.0,0.0,0.0,0.0,0.0,0.0,0.0,0.0,0.0,0.0,0.0,0.0,0.0,0.0,0.0,0.0,0.0,0.0,0.0,0.0,0.0,0.0,0.0,0.0,0.0,0.0,0.0,0.8117,0.0,0.0,0.0,0.0,0.0,0.0,0.0,0.0,0.0,0.1883,0.0,0.0,0.0,0.0,0.0,0.0,0.0,0.0,0.0,0.0,0.0,0.0,0.0,0.0,2.163,2.163,2.163,1,False
0.0,0.0,0.0,0.0,0.0,0.0,0.0,0.0,0.0,0.0,0.0,0.0,0.0,0.0,0.0,0.0,0.0,0.0,0.0,0.0,0.0,0.0,0.0,0.0,0.0,0.0,0.0,0.0,0.0,0.0,0.0,0.0,0.0,0.0,0.0,0.0,0.0,0.0,0.0,0.0,0.8144,0.0,0.0826,0.0,0.0,0.0,0.0,0.0,0.0,0.0,0.103,0.0,0.0,0.0,0.0,0.0,0.0,0.0,0.0,0.0,0.0,0.0,0.0,0.0,0.0,2.173,2.173,2.173,1,False
0.0,0.0,0.0,0.0,0.0,0.0,0.0,0.0,0.0,0.0,0.0,0.0,0.0,0.0,0.0,0.0,0.0,0.0,0.0,0.0,0.0,0.0,0.0,0.0,0.0,0.0,0.0,0.0,0.0,0.0,0.0,0.0,0.0,0.0,0.0,0.0,0.0,0.0,0.0,0.0,0.8235,0.1765,0.0,0.0,0.0,0.0,0.0,0.0,0.0,0.0,0.0,0.0,0.0,0.0,0.0,0.0,0.0,0.0,0.0,0.0,0.0,0.0,0.0,0.0,0.0,2.19,2.19,2.19,1,False
0.0,0.0,0.0,0.0,0.0,0.0,0.0,0.0,0.0,0.0,0.0,0.0,0.0,0.0,0.0,0.0,0.0,0.0,0.0,0.0,0.0,0.0,0.0,0.0,0.0,0.0,0.0,0.0,0.0,0.0,0.0,0.0,0.0,0.0,0.0,0.0,0.0,0.0,0.0,0.0,0.825,0.1,0.0,0.0,0.0,0.0,0.0,0.0,0.0,0.0,0.075,0.0,0.0,0.0,0.0,0.0,0.0,0.0,0.0,0.0,0.0,0.0,0.0,0.0,0.0,2.2,2.2,2.2,1,False
0.0,0.0,0.0,0.0,0.0,0.0,0.0,0.0,0.0,0.0,0.0,0.0,0.0,0.0,0.0,0.0,0.0,0.0,0.0,0.0,0.0,0.0,0.0,0.0,0.0,0.0,0.0,0.0,0.0,0.0,0.0,0.0,0.0,0.0,0.0,0.0,0.0,0.0,0.0,0.0,0.8261,0.0,0.0435,0.0,0.0,0.0,0.0,0.0,0.0,0.0,0.1304,0.0,0.0,0.0,0.0,0.0,0.0,0.0,0.0,0.0,0.0,0.0,0.0,0.0,0.0,2.172,2.172,2.172,1,False
0.0,0.0,0.0,0.0,0.0,0.0,0.0,0.0,0.0,0.0,0.0,0.0,0.0,0.0,0.0,0.0,0.0,0.0,0.0,0.0,0.0,0.0,0.0,0.0,0.0,0.0,0.0,0.0,0.0,0.0,0.0,0.0,0.0,0.0,0.0,0.0,0.0,0.0,0.0,0.0,0.8375,0.0,0.0566,0.0,0.0,0.0,0.0,0.0,0.0,0.0,0.1059,0.0,0.0,0.0,0.0,0.0,0.0,0.0,0.0,0.0,0.0,0.0,0.0,0.0,0.0,2.176,2.176,2.176,1,False
0.0,0.0,0.0,0.0,0.0,0.0,0.0,0.0,0.0,0.0,0.0,0.0,0.0,0.0,0.0,0.0,0.0,0.0,0.0,0.0,0.0,0.0,0.0,0.0,0.0,0.0,0.0,0.0,0.0,0.0,0.0,0.0,0.0,0.0,0.0,0.0,0.0,0.0,0.0,0.0,0.8435,0.0,0.0,0.0,0.0,0.0,0.0,0.0,0.0,0.0,0.1565,0.0,0.0,0.0,0.0,0.0,0.0,0.0,0.0,0.0,0.0,0.0,0.0,0.0,0.0,2.173,2.173,2.173,1,False
0.0,0.0,0.0,0.0,0.0,0.0,0.0,0.0,0.0,0.0,0.0,0.0,0.0,0.0,0.0,0.0,0.0,0.0,0.0,0.0,0.0,0.0,0.0,0.0,0.0,0.0,0.0,0.0,0.0,0.0,0.0,0.0,0.0,0.0,0.0,0.0,0.0,0.0,0.0,0.0,0.844,0.0,0.0734,0.0,0.0,0.0,0.0,0.0,0.0,0.0,0.0826,0.0,0.0,0.0,0.0,0.0,0.0,0.0,0.0,0.0,0.0,0.0,0.0,0.0,0.0,2.17,2.17,2.17,1,False
0.0,0.0,0.0,0.0,0.0,0.0,0.0,0.0,0.0,0.0,0.0,0.0,0.0,0.0,0.0,0.0,0.0,0.0,0.0,0.0,0.0,0.0,0.0,0.0,0.0,0.0,0.0,0.0,0.0,0.0,0.0,0.0,0.0,0.0,0.0,0.0,0.0,0.0,0.0,0.0,0.85,0.0,0.0,0.0,0.0,0.0,0.0,0.0,0.0,0.0,0.15,0.0,0.0,0.0,0.0,0.0,0.0,0.0,0.0,0.0,0.0,0.0,0.0,0.0,0.0,2.25,2.25,2.25,1,False
0.0,0.0,0.0,0.0,0.0,0.0,0.0,0.0,0.0,0.0,0.0,0.0,0.0,0.0,0.0,0.0,0.0,0.0,0.0,0.0,0.0,0.0,0.0,0.0,0.0,0.0,0.0,0.0,0.0,0.0,0.0,0.0,0.0,0.0,0.0,0.0,0.0,0.0,0.0,0.0,0.85,0.1,0.0,0.0,0.0,0.0,0.0,0.0,0.0,0.0,0.05,0.0,0.0,0.0,0.0,0.0,0.0,0.0,0.0,0.0,0.0,0.0,0.0,0.0,0.0,2.2,2.2,2.2,1,False
0.0,0.0,0.0,0.0,0.0,0.0,0.0,0.0,0.0,0.0,0.0,0.0,0.0,0.0,0.0,0.0,0.0,0.0,0.0,0.0,0.0,0.0,0.0,0.0,0.0,0.0,0.0,0.0,0.0,0.0,0.0,0.0,0.0,0.0,0.0,0.0,0.0,0.0,0.0,0.0,0.85,0.15,0.0,0.0,0.0,0.0,0.0,0.0,0.0,0.0,0.0,0.0,0.0,0.0,0.0,0.0,0.0,0.0,0.0,0.0,0.0,0.0,0.0,0.0,0.0,2.192,2.192,2.192,1,False
0.0,0.0,0.0,0.0,0.0,0.0,0.0,0.0,0.0,0.0,0.0,0.0,0.0,0.0,0.0,0.0,0.0,0.0,0.0,0.0,0.0,0.0,0.0,0.0,0.0,0.0,0.0,0.0,0.0,0.0,0.0,0.0,0.0,0.0,0.0,0.0,0.0,0.0,0.0,0.0,0.8513,0.0,0.0842,0.0,0.0,0.0,0.0,0.0,0.0,0.0,0.0645,0.0,0.0,0.0,0.0,0.0,0.0,0.0,0.0,0.0,0.0,0.0,0.0,0.0,0.0,2.168,2.168,2.168,1,False
0.0,0.0,0.0,0.0,0.0,0.0,0.0,0.0,0.0,0.0,0.0,0.0,0.0,0.0,0.0,0.0,0.0,0.0,0.0,0.0,0.0,0.0,0.0,0.0,0.0,0.0,0.0,0.0,0.0,0.0,0.0,0.0,0.0,0.0,0.0,0.0,0.0,0.0,0.0,0.0,0.8532,0.0,0.0826,0.0,0.0,0.0,0.0,0.0,0.0,0.0,0.0642,0.0,0.0,0.0,0.0,0.0,0.0,0.0,0.0,0.0,0.0,0.0,0.0,0.0,0.0,2.168,2.168,2.168,1,False
0.0,0.0,0.0,0.0,0.0,0.0,0.0,0.0,0.0,0.0,0.0,0.0,0.0,0.0,0.0,0.0,0.0,0.0,0.0,0.0,0.0,0.0,0.0,0.0,0.0,0.0,0.0,0.0,0.0,0.0,0.0,0.0,0.0,0.0,0.0,0.0,0.0,0.0,0.0,0.0,0.8619,0.0,0.0291,0.0,0.0,0.0,0.0,0.0,0.0,0.0,0.109,0.0,0.0,0.0,0.0,0.0,0.0,0.0,0.0,0.0,0.0,0.0,0.0,0.0,0.0,2.183,2.183,2.183,1,False
0.0,0.0,0.0,0.0,0.0,0.0,0.0,0.0,0.0,0.0,0.0,0.0,0.0,0.0,0.0,0.0,0.0,0.0,0.0,0.0,0.0,0.0,0.0,0.0,0.0,0.0,0.0,0.0,0.0,0.0,0.0,0.0,0.0,0.0,0.0,0.0,0.0,0.0,0.0,0.0,0.8715,0.0,0.0459,0.0,0.0,0.0,0.0,0.0,0.0,0.0,0.0826,0.0,0.0,0.0,0.0,0.0,0.0,0.0,0.0,0.0,0.0,0.0,0.0,0.0,0.0,2.181,2.181,2.181,1,False
0.0,0.0,0.0,0.0,0.0,0.0,0.0,0.0,0.0,0.0,0.0,0.0,0.0,0.0,0.0,0.0,0.0,0.0,0.0,0.0,0.0,0.0,0.0,0.0,0.0,0.0,0.0,0.0,0.0,0.0,0.0,0.0,0.0,0.0,0.0,0.0,0.0,0.0,0.0,0.0,0.8774,0.0,0.0566,0.0,0.0,0.0,0.0,0.0,0.0,0.0,0.066,0.0,0.0,0.0,0.0,0.0,0.0,0.0,0.0,0.0,0.0,0.0,0.0,0.0,0.0,2.177,2.177,2.177,1,False
0.0,0.0,0.0,0.0,0.0,0.0,0.0,0.0,0.0,0.0,0.0,0.0,0.0,0.0,0.0,0.0,0.0,0.0,0.0,0.0,0.0,0.0,0.0,0.0,0.0,0.0,0.0,0.0,0.0,0.0,0.0,0.0,0.0,0.0,0.0,0.0,0.0,0.0,0.0,0.0,0.88,0.12,0.0,0.0,0.0,0.0,0.0,0.0,0.0,0.0,0.0,0.0,0.0,0.0,0.0,0.0,0.0,0.0,0.0,0.0,0.0,0.0,0.0,0.0,0.0,2.074,2.074,2.074,1,False
0.0,0.0,0.0,0.0,0.0,0.0,0.0,0.0,0.0,0.0,0.0,0.0,0.0,0.0,0.0,0.0,0.0,0.0,0.0,0.0,0.0,0.0,0.0,0.0,0.0,0.0,0.0,0.0,0.0,0.0,0.0,0.0,0.0,0.0,0.0,0.0,0.0,0.0,0.0,0.0,0.880040120361,0.119959879639,0.0,0.0,0.0,0.0,0.0,0.0,0.0,0.0,0.0,0.0,0.0,0.0,0.0,0.0,0.0,0.0,0.0,0.0,0.0,0.0,0.0,0.0,0.0,2.053,2.053,2.053,1,False
0.0,0.0,0.0,0.0,0.0,0.0,0.0,0.0,0.0,0.0,0.0,0.0,0.0,0.0,0.0,0.0,0.0,0.0,0.0,0.0,0.0,0.0,0.0,0.0,0.0,0.0,0.0,0.0,0.0,0.0,0.0,0.0,0.0,0.0,0.0,0.0,0.0,0.0,0.0,0.0,0.8876,0.0,0.0,0.0,0.0,0.0,0.0,0.0,0.0,0.0,0.1124,0.0,0.0,0.0,0.0,0.0,0.0,0.0,0.0,0.0,0.0,0.0,0.0,0.0,0.0,2.178,2.178,2.178,1,False
0.0,0.0,0.0,0.0,0.0,0.0,0.0,0.0,0.0,0.0,0.0,0.0,0.0,0.0,0.0,0.0,0.0,0.0,0.0,0.0,0.0,0.0,0.0,0.0,0.0,0.0,0.0,0.0,0.0,0.0,0.0,0.0,0.0,0.0,0.0,0.0,0.0,0.0,0.0,0.0,0.8889,0.1111,0.0,0.0,0.0,0.0,0.0,0.0,0.0,0.0,0.0,0.0,0.0,0.0,0.0,0.0,0.0,0.0,0.0,0.0,0.0,0.0,0.0,0.0,0.0,2.18,2.18,2.18,1,False
0.0,0.0,0.0,0.0,0.0,0.0,0.0,0.0,0.0,0.0,0.0,0.0,0.0,0.0,0.0,0.0,0.0,0.0,0.0,0.0,0.0,0.0,0.0,0.0,0.0,0.0,0.0,0.0,0.0,0.0,0.0,0.0,0.0,0.0,0.0,0.0,0.0,0.0,0.0,0.0,0.8932,0.0,0.0777,0.0,0.0,0.0,0.0,0.0,0.0,0.0,0.0291,0.0,0.0,0.0,0.0,0.0,0.0,0.0,0.0,0.0,0.0,0.0,0.0,0.0,0.0,2.173,2.173,2.173,1,False
0.0,0.0,0.0,0.0,0.0,0.0,0.0,0.0,0.0,0.0,0.0,0.0,0.0,0.0,0.0,0.0,0.0,0.0,0.0,0.0,0.0,0.0,0.0,0.0,0.0,0.0,0.0,0.0,0.0,0.0,0.0,0.0,0.0,0.0,0.0,0.0,0.0,0.0,0.0,0.0,0.8974,0.0,0.0888,0.0,0.0,0.0,0.0,0.0,0.0,0.0,0.0138,0.0,0.0,0.0,0.0,0.0,0.0,0.0,0.0,0.0,0.0,0.0,0.0,0.0,0.0,2.157,2.157,2.157,1,False
0.0,0.0,0.0,0.0,0.0,0.0,0.0,0.0,0.0,0.0,0.0,0.0,0.0,0.0,0.0,0.0,0.0,0.0,0.0,0.0,0.0,0.0,0.0,0.0,0.0,0.0,0.0,0.0,0.0,0.0,0.0,0.0,0.0,0.0,0.0,0.0,0.0,0.0,0.0,0.0,0.9,0.0,0.0,0.0,0.0,0.0,0.0,0.0,0.0,0.0,0.0,0.0,0.0,0.1,0.0,0.0,0.0,0.0,0.0,0.0,0.0,0.0,0.0,0.0,0.0,2.22,2.22,2.22,1,False
0.0,0.0,0.0,0.0,0.0,0.0,0.0,0.0,0.0,0.0,0.0,0.0,0.0,0.0,0.0,0.0,0.0,0.0,0.0,0.0,0.0,0.0,0.0,0.0,0.0,0.0,0.0,0.0,0.0,0.0,0.0,0.0,0.0,0.0,0.0,0.0,0.0,0.0,0.0,0.0,0.9,0.0,0.0,0.0,0.0,0.0,0.0,0.0,0.0,0.0,0.1,0.0,0.0,0.0,0.0,0.0,0.0,0.0,0.0,0.0,0.0,0.0,0.0,0.0,0.0,2.17,2.17,2.17,1,False
0.0,0.0,0.0,0.0,0.0,0.0,0.0,0.0,0.0,0.0,0.0,0.0,0.0,0.0,0.0,0.0,0.0,0.0,0.0,0.0,0.0,0.0,0.0,0.0,0.0,0.0,0.0,0.0,0.0,0.0,0.0,0.0,0.0,0.0,0.0,0.0,0.0,0.0,0.0,0.0,0.9,0.0,0.0,0.0,0.0,0.0,0.0,0.0,0.0,0.1,0.0,0.0,0.0,0.0,0.0,0.0,0.0,0.0,0.0,0.0,0.0,0.0,0.0,0.0,0.0,2.12,2.12,2.12,1,False
0.0,0.0,0.0,0.0,0.0,0.0,0.0,0.0,0.0,0.0,0.0,0.0,0.0,0.0,0.0,0.0,0.0,0.0,0.0,0.0,0.0,0.0,0.0,0.0,0.0,0.0,0.0,0.0,0.0,0.0,0.0,0.0,0.0,0.0,0.0,0.0,0.0,0.0,0.0,0.0,0.9,0.05,0.0,0.0,0.0,0.0,0.0,0.0,0.0,0.0,0.05,0.0,0.0,0.0,0.0,0.0,0.0,0.0,0.0,0.0,0.0,0.0,0.0,0.0,0.0,2.209,2.209,2.209,1,False
0.0,0.0,0.0,0.0,0.0,0.0,0.0,0.0,0.0,0.0,0.0,0.0,0.0,0.0,0.0,0.0,0.0,0.0,0.0,0.0,0.0,0.0,0.0,0.0,0.0,0.0,0.0,0.0,0.0,0.0,0.0,0.0,0.0,0.0,0.0,0.0,0.0,0.0,0.0,0.0,0.9,0.1,0.0,0.0,0.0,0.0,0.0,0.0,0.0,0.0,0.0,0.0,0.0,0.0,0.0,0.0,0.0,0.0,0.0,0.0,0.0,0.0,0.0,0.0,0.0,2.2006,2.2006,2.2006,1,False
0.0,0.0,0.0,0.0,0.0,0.0,0.0,0.0,0.0,0.0,0.0,0.0,0.0,0.0,0.0,0.0,0.0,0.0,0.0,0.0,0.0,0.0,0.0,0.0,0.0,0.0,0.0,0.0,0.0,0.0,0.0,0.0,0.0,0.0,0.0,0.0,0.0,0.0,0.0,0.0,0.9029,0.0,0.0291,0.0,0.0,0.0,0.0,0.0,0.0,0.0,0.068,0.0,0.0,0.0,0.0,0.0,0.0,0.0,0.0,0.0,0.0,0.0,0.0,0.0,0.0,2.184,2.184,2.184,1,False
0.0,0.0,0.0,0.0,0.0,0.0,0.0,0.0,0.0,0.0,0.0,0.0,0.0,0.0,0.0,0.0,0.0,0.0,0.0,0.0,0.0,0.0,0.0,0.0,0.0,0.0,0.0,0.0,0.0,0.0,0.0,0.0,0.0,0.0,0.0,0.0,0.0,0.0,0.0,0.0,0.9042,0.0958,0.0,0.0,0.0,0.0,0.0,0.0,0.0,0.0,0.0,0.0,0.0,0.0,0.0,0.0,0.0,0.0,0.0,0.0,0.0,0.0,0.0,0.0,0.0,2.19063,2.19063,2.19063,1,False
0.0,0.0,0.0,0.0,0.0,0.0,0.0,0.0,0.0,0.0,0.0,0.0,0.0,0.0,0.0,0.0,0.0,0.0,0.0,0.0,0.0,0.0,0.0,0.0,0.0,0.0,0.0,0.0,0.0,0.0,0.0,0.0,0.0,0.0,0.0,0.0,0.0,0.0,0.0,0.0,0.9189,0.0,0.0811,0.0,0.0,0.0,0.0,0.0,0.0,0.0,0.0,0.0,0.0,0.0,0.0,0.0,0.0,0.0,0.0,0.0,0.0,0.0,0.0,0.0,0.0,2.14,2.14,2.14,1,False
0.0,0.0,0.0,0.0,0.0,0.0,0.0,0.0,0.0,0.0,0.0,0.0,0.0,0.0,0.0,0.0,0.0,0.0,0.0,0.0,0.0,0.0,0.0,0.0,0.0,0.0,0.0,0.0,0.0,0.0,0.0,0.0,0.0,0.0,0.0,0.0,0.0,0.0,0.0,0.0,0.92,0.0,0.08,0.0,0.0,0.0,0.0,0.0,0.0,0.0,0.0,0.0,0.0,0.0,0.0,0.0,0.0,0.0,0.0,0.0,0.0,0.0,0.0,0.0,0.0,2.178,2.178,2.178,1,False
0.0,0.0,0.0,0.0,0.0,0.0,0.0,0.0,0.0,0.0,0.0,0.0,0.0,0.0,0.0,0.0,0.0,0.0,0.0,0.0,0.0,0.0,0.0,0.0,0.0,0.0,0.0,0.0,0.0,0.0,0.0,0.0,0.0,0.0,0.0,0.0,0.0,0.0,0.0,0.0,0.9224,0.0,0.0485,0.0,0.0,0.0,0.0,0.0,0.0,0.0,0.0291,0.0,0.0,0.0,0.0,0.0,0.0,0.0,0.0,0.0,0.0,0.0,0.0,0.0,0.0,2.183,2.183,2.183,1,False
0.0,0.0,0.0,0.0,0.0,0.0,0.0,0.0,0.0,0.0,0.0,0.0,0.0,0.0,0.0,0.0,0.0,0.0,0.0,0.0,0.0,0.0,0.0,0.0,0.0,0.0,0.0,0.0,0.0,0.0,0.0,0.0,0.0,0.0,0.0,0.0,0.0,0.0,0.0,0.0,0.925,0.0,0.0,0.0,0.0,0.0,0.0,0.0,0.0,0.0,0.0,0.0,0.0,0.075,0.0,0.0,0.0,0.0,0.0,0.0,0.0,0.0,0.0,0.0,0.0,2.21,2.21,2.21,1,False
0.0,0.0,0.0,0.0,0.0,0.0,0.0,0.0,0.0,0.0,0.0,0.0,0.0,0.0,0.0,0.0,0.0,0.0,0.0,0.0,0.0,0.0,0.0,0.0,0.0,0.0,0.0,0.0,0.0,0.0,0.0,0.0,0.0,0.0,0.0,0.0,0.0,0.0,0.0,0.0,0.925,0.0,0.075,0.0,0.0,0.0,0.0,0.0,0.0,0.0,0.0,0.0,0.0,0.0,0.0,0.0,0.0,0.0,0.0,0.0,0.0,0.0,0.0,0.0,0.0,2.101,2.101,2.101,1,False
0.0,0.0,0.0,0.0,0.0,0.0,0.0,0.0,0.0,0.0,0.0,0.0,0.0,0.0,0.0,0.0,0.0,0.0,0.0,0.0,0.0,0.0,0.0,0.0,0.0,0.0,0.0,0.0,0.0,0.0,0.0,0.0,0.0,0.0,0.0,0.0,0.0,0.0,0.0,0.0,0.933,0.0,0.067,0.0,0.0,0.0,0.0,0.0,0.0,0.0,0.0,0.0,0.0,0.0,0.0,0.0,0.0,0.0,0.0,0.0,0.0,0.0,0.0,0.0,0.0,2.194,2.194,2.194,1,False
0.0,0.0,0.0,0.0,0.0,0.0,0.0,0.0,0.0,0.0,0.0,0.0,0.0,0.0,0.0,0.0,0.0,0.0,0.0,0.0,0.0,0.0,0.0,0.0,0.0,0.0,0.0,0.0,0.0,0.0,0.0,0.0,0.0,0.0,0.0,0.0,0.0,0.0,0.0,0.0,0.9474,0.0,0.0526,0.0,0.0,0.0,0.0,0.0,0.0,0.0,0.0,0.0,0.0,0.0,0.0,0.0,0.0,0.0,0.0,0.0,0.0,0.0,0.0,0.0,0.0,2.15,2.15,2.15,1,False
0.0,0.0,0.0,0.0,0.0,0.0,0.0,0.0,0.0,0.0,0.0,0.0,0.0,0.0,0.0,0.0,0.0,0.0,0.0,0.0,0.0,0.0,0.0,0.0,0.0,0.0,0.0,0.0,0.0,0.0,0.0,0.0,0.0,0.0,0.0,0.0,0.0,0.0,0.0,0.0,0.9474,0.0526,0.0,0.0,0.0,0.0,0.0,0.0,0.0,0.0,0.0,0.0,0.0,0.0,0.0,0.0,0.0,0.0,0.0,0.0,0.0,0.0,0.0,0.0,0.0,2.17,2.17,2.17,1,False
0.0,0.0,0.0,0.0,0.0,0.0,0.0,0.0,0.0,0.0,0.0,0.0,0.0,0.0,0.0,0.0,0.0,0.0,0.0,0.0,0.0,0.0,0.0,0.0,0.0,0.0,0.0,0.0,0.0,0.0,0.0,0.0,0.0,0.0,0.0,0.0,0.0,0.0,0.0,0.0,0.949,0.051,0.0,0.0,0.0,0.0,0.0,0.0,0.0,0.0,0.0,0.0,0.0,0.0,0.0,0.0,0.0,0.0,0.0,0.0,0.0,0.0,0.0,0.0,0.0,2.214,2.214,2.214,1,False
0.0,0.0,0.0,0.0,0.0,0.0,0.0,0.0,0.0,0.0,0.0,0.0,0.0,0.0,0.0,0.0,0.0,0.0,0.0,0.0,0.0,0.0,0.0,0.0,0.0,0.0,0.0,0.0,0.0,0.0,0.0,0.0,0.0,0.0,0.0,0.0,0.0,0.0,0.0,0.0,0.95,0.0,0.0,0.0,0.0,0.0,0.0,0.0,0.0,0.0,0.0,0.0,0.0,0.05,0.0,0.0,0.0,0.0,0.0,0.0,0.0,0.0,0.0,0.0,0.0,2.21,2.21,2.21,1,False
0.0,0.0,0.0,0.0,0.0,0.0,0.0,0.0,0.0,0.0,0.0,0.0,0.0,0.0,0.0,0.0,0.0,0.0,0.0,0.0,0.0,0.0,0.0,0.0,0.0,0.0,0.0,0.0,0.0,0.0,0.0,0.0,0.0,0.0,0.0,0.0,0.0,0.0,0.0,0.0,0.95,0.0,0.05,0.0,0.0,0.0,0.0,0.0,0.0,0.0,0.0,0.0,0.0,0.0,0.0,0.0,0.0,0.0,0.0,0.0,0.0,0.0,0.0,0.0,0.0,2.111,2.111,2.111,1,False
0.0,0.0,0.0,0.0,0.0,0.0,0.0,0.0,0.0,0.0,0.0,0.0,0.0,0.0,0.0,0.0,0.0,0.0,0.0,0.0,0.0,0.0,0.0,0.0,0.0,0.0,0.0,0.0,0.0,0.0,0.0,0.0,0.0,0.0,0.0,0.0,0.0,0.0,0.0,0.0,0.95,0.05,0.0,0.0,0.0,0.0,0.0,0.0,0.0,0.0,0.0,0.0,0.0,0.0,0.0,0.0,0.0,0.0,0.0,0.0,0.0,0.0,0.0,0.0,0.0,2.126,2.126,2.126,1,False
0.0,0.0,0.0,0.0,0.0,0.0,0.0,0.0,0.0,0.0,0.0,0.0,0.0,0.0,0.0,0.0,0.0,0.0,0.0,0.0,0.0,0.0,0.0,0.0,0.0,0.0,0.0,0.0,0.0,0.0,0.0,0.0,0.0,0.0,0.0,0.0,0.0,0.0,0.0,0.0,0.955,0.0,0.045,0.0,0.0,0.0,0.0,0.0,0.0,0.0,0.0,0.0,0.0,0.0,0.0,0.0,0.0,0.0,0.0,0.0,0.0,0.0,0.0,0.0,0.0,2.181,2.181,2.181,1,False
0.0,0.0,0.0,0.0,0.0,0.0,0.0,0.0,0.0,0.0,0.0,0.0,0.0,0.0,0.0,0.0,0.0,0.0,0.0,0.0,0.0,0.0,0.0,0.0,0.0,0.0,0.0,0.0,0.0,0.0,0.0,0.0,0.0,0.0,0.0,0.0,0.0,0.0,0.0,0.0,0.962,0.0,0.038,0.0,0.0,0.0,0.0,0.0,0.0,0.0,0.0,0.0,0.0,0.0,0.0,0.0,0.0,0.0,0.0,0.0,0.0,0.0,0.0,0.0,0.0,2.19,2.19,2.19,1,False
0.0,0.0,0.0,0.0,0.0,0.0,0.0,0.0,0.0,0.0,0.0,0.0,0.0,0.0,0.0,0.0,0.0,0.0,0.0,0.0,0.0,0.0,0.0,0.0,0.0,0.0,0.0,0.0,0.0,0.0,0.0,0.0,0.0,0.0,0.0,0.0,0.0,0.0,0.0,0.0,0.964,0.036,0.0,0.0,0.0,0.0,0.0,0.0,0.0,0.0,0.0,0.0,0.0,0.0,0.0,0.0,0.0,0.0,0.0,0.0,0.0,0.0,0.0,0.0,0.0,2.193,2.193,2.193,1,False
0.0,0.0,0.0,0.0,0.0,0.0,0.0,0.0,0.0,0.0,0.0,0.0,0.0,0.0,0.0,0.0,0.0,0.0,0.0,0.0,0.0,0.0,0.0,0.0,0.0,0.0,0.0,0.0,0.0,0.0,0.0,0.0,0.0,0.0,0.0,0.0,0.0,0.0,0.0,0.0,0.968,0.0,0.032,0.0,0.0,0.0,0.0,0.0,0.0,0.0,0.0,0.0,0.0,0.0,0.0,0.0,0.0,0.0,0.0,0.0,0.0,0.0,0.0,0.0,0.0,2.185,2.185,2.185,1,False
0.0,0.0,0.0,0.0,0.0,0.0,0.0,0.0,0.0,0.0,0.0,0.0,0.0,0.0,0.0,0.0,0.0,0.0,0.0,0.0,0.0,0.0,0.0,0.0,0.0,0.0,0.0,0.0,0.0,0.0,0.0,0.0,0.0,0.0,0.0,0.0,0.0,0.0,0.0,0.0,0.9694,0.0306,0.0,0.0,0.0,0.0,0.0,0.0,0.0,0.0,0.0,0.0,0.0,0.0,0.0,0.0,0.0,0.0,0.0,0.0,0.0,0.0,0.0,0.0,0.0,2.18242,2.18242,2.18242,1,False
0.0,0.0,0.0,0.0,0.0,0.0,0.0,0.0,0.0,0.0,0.0,0.0,0.0,0.0,0.0,0.0,0.0,0.0,0.0,0.0,0.0,0.0,0.0,0.0,0.0,0.0,0.0,0.0,0.0,0.0,0.0,0.0,0.0,0.0,0.0,0.0,0.0,0.0,0.0,0.0,0.9744,0.0,0.0256,0.0,0.0,0.0,0.0,0.0,0.0,0.0,0.0,0.0,0.0,0.0,0.0,0.0,0.0,0.0,0.0,0.0,0.0,0.0,0.0,0.0,0.0,2.16,2.16,2.16,1,False
0.0,0.0,0.0,0.0,0.0,0.0,0.0,0.0,0.0,0.0,0.0,0.0,0.0,0.0,0.0,0.0,0.0,0.0,0.0,0.0,0.0,0.0,0.0,0.0,0.0,0.0,0.0,0.0,0.0,0.0,0.0,0.0,0.0,0.0,0.0,0.0,0.0,0.0,0.0,0.0,0.975,0.0,0.025,0.0,0.0,0.0,0.0,0.0,0.0,0.0,0.0,0.0,0.0,0.0,0.0,0.0,0.0,0.0,0.0,0.0,0.0,0.0,0.0,0.0,0.0,2.117,2.117,2.117,1,False
0.0,0.0,0.0,0.0,0.0,0.0,0.0,0.0,0.0,0.0,0.0,0.0,0.0,0.0,0.0,0.0,0.0,0.0,0.0,0.0,0.0,0.0,0.0,0.0,0.0,0.0,0.0,0.0,0.0,0.0,0.0,0.0,0.0,0.0,0.0,0.0,0.0,0.0,0.0,0.0,1.0,0.0,0.0,0.0,0.0,0.0,0.0,0.0,0.0,0.0,0.0,0.0,0.0,0.0,0.0,0.0,0.0,0.0,0.0,0.0,0.0,0.0,0.0,0.0,0.0,2.239,2.239,2.239,1,False
0.0,0.0,0.0,0.0,0.0,0.0,0.0,0.0,0.0,0.0,0.0,0.0,0.0,0.0,0.0,0.0,0.0,0.0,0.0,0.0,0.0,0.0,0.0,0.0,0.0,0.0,0.0,0.0,0.0,0.0,0.0,0.0,0.0,0.0,0.0,0.0,0.0,1.0,0.0,0.0,0.0,0.0,0.0,0.0,0.0,0.0,0.0,0.0,0.0,0.0,0.0,0.0,0.0,0.0,0.0,0.0,0.0,0.0,0.0,0.0,0.0,0.0,0.0,0.0,0.0,1.938,1.938,1.938,1,False
0.0,0.0,0.0,0.0,0.0,0.0,0.0,0.0,0.0,0.0,0.0,0.0,0.0,0.0,0.0,0.0,0.0,0.0,0.0,0.0,0.0,0.0,0.0,0.0,0.0,0.0,0.0,0.0,0.0,0.0,0.0,0.0,0.0,0.0,0.0,0.025,0.0,0.0,0.0,0.0,0.975,0.0,0.0,0.0,0.0,0.0,0.0,0.0,0.0,0.0,0.0,0.0,0.0,0.0,0.0,0.0,0.0,0.0,0.0,0.0,0.0,0.0,0.0,0.0,0.0,2.071,2.071,2.071,1,False
0.0,0.0,0.0,0.0,0.0,0.0,0.0,0.0,0.0,0.0,0.0,0.0,0.0,0.0,0.0,0.0,0.0,0.0,0.0,0.0,0.0,0.0,0.0,0.0,0.0,0.0,0.0,0.0,0.0,0.0,0.0,0.0,0.0,0.0,0.0,0.0256,0.0,0.0,0.0,0.0,0.9744,0.0,0.0,0.0,0.0,0.0,0.0,0.0,0.0,0.0,0.0,0.0,0.0,0.0,0.0,0.0,0.0,0.0,0.0,0.0,0.0,0.0,0.0,0.0,0.0,2.12,2.12,2.12,1,False
0.0,0.0,0.0,0.0,0.0,0.0,0.0,0.0,0.0,0.0,0.0,0.0,0.0,0.0,0.0,0.0,0.0,0.0,0.0,0.0,0.0,0.0,0.0,0.0,0.0,0.0,0.0,0.0,0.0,0.0,0.0,0.0,0.0,0.0,0.0,0.05,0.0,0.0,0.0,0.0,0.95,0.0,0.0,0.0,0.0,0.0,0.0,0.0,0.0,0.0,0.0,0.0,0.0,0.0,0.0,0.0,0.0,0.0,0.0,0.0,0.0,0.0,0.0,0.0,0.0,2.034,2.034,2.034,1,False
0.0,0.0,0.0,0.0,0.0,0.0,0.0,0.0,0.0,0.0,0.0,0.0,0.0,0.0,0.0,0.0,0.0,0.0,0.0,0.0,0.0,0.0,0.0,0.0,0.0,0.0,0.0,0.0,0.0,0.0,0.0,0.0,0.0,0.0,0.0,0.0526,0.0,0.0,0.0,0.0,0.9474,0.0,0.0,0.0,0.0,0.0,0.0,0.0,0.0,0.0,0.0,0.0,0.0,0.0,0.0,0.0,0.0,0.0,0.0,0.0,0.0,0.0,0.0,0.0,0.0,2.09,2.09,2.09,1,False
0.0,0.0,0.0,0.0,0.0,0.0,0.0,0.0,0.0,0.0,0.0,0.0,0.0,0.0,0.0,0.0,0.0,0.0,0.0,0.0,0.0,0.0,0.0,0.0,0.0,0.0,0.0,0.0,0.0,0.0,0.0,0.0,0.0,0.0,0.0,1.0,0.0,0.0,0.0,0.0,0.0,0.0,0.0,0.0,0.0,0.0,0.0,0.0,0.0,0.0,0.0,0.0,0.0,0.0,0.0,0.0,0.0,0.0,0.0,0.0,0.0,0.0,0.0,0.0,0.0,1.92,1.92,1.92,1,False
0.0,0.0,0.0,0.0,0.0,0.0,0.0,0.0,0.0,0.0,0.0,0.0,0.0,0.0,0.0,0.0,0.0,0.0,0.0,0.0,0.0,0.0,0.0,0.0,0.0,0.0,0.0,0.0,0.0,0.0,0.0,0.0,0.0,0.0,1.0,0.0,0.0,0.0,0.0,0.0,0.0,0.0,0.0,0.0,0.0,0.0,0.0,0.0,0.0,0.0,0.0,0.0,0.0,0.0,0.0,0.0,0.0,0.0,0.0,0.0,0.0,0.0,0.0,0.0,0.0,1.92,1.92,1.92,1,False
0.0,0.0,0.0,0.0,0.0,0.0,0.0,0.0,0.0,0.0,0.0,0.0,0.0,0.0,0.0,0.0,0.0,0.0,0.0,0.0,0.0,0.0,0.0,0.0,0.0,0.0,0.0,0.0,0.0,0.0,0.0,0.0,0.0,0.0526,0.0,0.0,0.0,0.0,0.0,0.0,0.9474,0.0,0.0,0.0,0.0,0.0,0.0,0.0,0.0,0.0,0.0,0.0,0.0,0.0,0.0,0.0,0.0,0.0,0.0,0.0,0.0,0.0,0.0,0.0,0.0,2.11,2.11,2.11,1,False
0.0,0.0,0.0,0.0,0.0,0.0,0.0,0.0,0.0,0.0,0.0,0.0,0.0,0.0,0.0,0.0,0.0,0.0,0.0,0.0,0.0,0.0,0.0,0.0,0.0,0.0,0.0,0.0,0.0,0.0,0.0,0.0,0.0,0.0811,0.0,0.0,0.0,0.0,0.0,0.0,0.9189,0.0,0.0,0.0,0.0,0.0,0.0,0.0,0.0,0.0,0.0,0.0,0.0,0.0,0.0,0.0,0.0,0.0,0.0,0.0,0.0,0.0,0.0,0.0,0.0,2.1,2.1,2.1,1,False
0.0,0.0,0.0,0.0,0.0,0.0,0.0,0.0,0.0,0.0,0.0,0.0,0.0,0.0,0.0,0.0,0.0,0.0,0.0,0.0,0.0,0.0,0.0,0.0,0.0,0.0,0.0,0.0,0.0,0.0,0.0,0.0,0.0,0.1,0.0,0.0,0.0,0.0,0.0,0.0,0.65,0.0,0.0,0.0,0.0,0.0,0.0,0.0,0.0,0.0,0.25,0.0,0.0,0.0,0.0,0.0,0.0,0.0,0.0,0.0,0.0,0.0,0.0,0.0,0.0,2.09,2.09,2.09,1,False
0.0,0.0,0.0,0.0,0.0,0.0,0.0,0.0,0.0,0.0,0.0,0.0,0.0,0.0,0.0,0.0,0.0,0.0,0.0,0.0,0.0,0.0,0.0,0.0,0.0,0.0,0.0,0.0,0.0,0.0,0.0,0.0,0.0,0.1,0.0,0.0,0.0,0.0,0.0,0.0,0.7,0.0,0.0,0.0,0.0,0.0,0.0,0.0,0.0,0.0,0.2,0.0,0.0,0.0,0.0,0.0,0.0,0.0,0.0,0.0,0.0,0.0,0.0,0.0,0.0,2.09,2.09,2.09,1,False
0.0,0.0,0.0,0.0,0.0,0.0,0.0,0.0,0.0,0.0,0.0,0.0,0.0,0.0,0.0,0.0,0.0,0.0,0.0,0.0,0.0,0.0,0.0,0.0,0.0,0.0,0.0,0.0,0.0,0.0,0.0,0.0,0.0,0.1,0.0,0.0,0.0,0.0,0.0,0.0,0.75,0.0,0.0,0.0,0.0,0.0,0.0,0.0,0.0,0.0,0.15,0.0,0.0,0.0,0.0,0.0,0.0,0.0,0.0,0.0,0.0,0.0,0.0,0.0,0.0,2.09,2.09,2.09,1,False
0.0,0.0,0.0,0.0,0.0,0.0,0.0,0.0,0.0,0.0,0.0,0.0,0.0,0.0,0.0,0.0,0.0,0.0,0.0,0.0,0.0,0.0,0.0,0.0,0.0,0.0,0.0,0.0,0.0,0.0,0.0,0.0,0.0,0.1111,0.0,0.0,0.0,0.0,0.0,0.0,0.8889,0.0,0.0,0.0,0.0,0.0,0.0,0.0,0.0,0.0,0.0,0.0,0.0,0.0,0.0,0.0,0.0,0.0,0.0,0.0,0.0,0.0,0.0,0.0,0.0,2.09,2.09,2.09,1,False
0.0,0.0,0.0,0.0,0.0,0.0,0.0,0.0,0.0,0.0,0.0,0.0,0.0,0.0,0.0,0.0,0.0,0.0,0.0,0.0,0.0,0.0,0.0,0.0,0.0,0.0,0.0,0.0,0.0,0.0,0.0,0.0,0.0,0.124,0.0,0.0,0.0,0.0,0.0,0.0,0.4265,0.0,0.0,0.0,0.0,0.0,0.0,0.0,0.0,0.0,0.4495,0.0,0.0,0.0,0.0,0.0,0.0,0.0,0.0,0.0,0.0,0.0,0.0,0.0,0.0,2.08,2.08,2.08,1,False
0.0,0.0,0.0,0.0,0.0,0.0,0.0,0.0,0.0,0.0,0.0,0.0,0.0,0.0,0.0,0.0,0.0,0.0,0.0,0.0,0.0,0.0,0.0,0.0,0.0,0.0,0.0,0.0,0.0,0.0,0.0,0.0,0.0,0.1876,0.8124,0.0,0.0,0.0,0.0,0.0,0.0,0.0,0.0,0.0,0.0,0.0,0.0,0.0,0.0,0.0,0.0,0.0,0.0,0.0,0.0,0.0,0.0,0.0,0.0,0.0,0.0,0.0,0.0,0.0,0.0,2.1,2.1,2.1,1,False
0.0,0.0,0.0,0.0,0.0,0.0,0.0,0.0,0.0,0.0,0.0,0.0,0.0,0.0,0.0,0.0,0.0,0.0,0.0,0.0,0.0,0.0,0.0,0.0,0.0,0.0,0.0,0.0,0.0,0.0,0.0,0.0,0.0,0.2,0.0,0.0,0.0,0.0,0.0,0.0,0.4,0.0,0.0,0.0,0.0,0.0,0.0,0.0,0.0,0.0,0.4,0.0,0.0,0.0,0.0,0.0,0.0,0.0,0.0,0.0,0.0,0.0,0.0,0.0,0.0,2.026,2.026,2.026,1,False
0.0,0.0,0.0,0.0,0.0,0.0,0.0,0.0,0.0,0.0,0.0,0.0,0.0,0.0,0.0,0.0,0.0,0.0,0.0,0.0,0.0,0.0,0.0,0.0,0.0,0.0,0.0,0.0,0.0,0.0,0.0,0.0,0.0,0.2138,0.0,0.0,0.0,0.0,0.0,0.0,0.0,0.7862,0.0,0.0,0.0,0.0,0.0,0.0,0.0,0.0,0.0,0.0,0.0,0.0,0.0,0.0,0.0,0.0,0.0,0.0,0.0,0.0,0.0,0.0,0.0,2.18,2.18,2.18,1,False
0.0,0.0,0.0,0.0,0.0,0.0,0.0,0.0,0.0,0.0,0.0,0.0,0.0,0.0,0.0,0.0,0.0,0.0,0.0,0.0,0.0,0.0,0.0,0.0,0.0,0.0,0.0,0.0,0.0,0.0,0.0,0.0,0.0,0.2873,0.0,0.0,0.0,0.7127,0.0,0.0,0.0,0.0,0.0,0.0,0.0,0.0,0.0,0.0,0.0,0.0,0.0,0.0,0.0,0.0,0.0,0.0,0.0,0.0,0.0,0.0,0.0,0.0,0.0,0.0,0.0,2.07,2.07,2.07,1,False
0.0,0.0,0.0,0.0,0.0,0.0,0.0,0.0,0.0,0.0,0.0,0.0,0.0,0.0,0.0,0.0,0.0,0.0,0.0,0.0,0.0,0.0,0.0,0.0,0.0,0.0,0.0,0.0,0.0,0.0,0.0,0.0,0.0,0.3113,0.0,0.0,0.0,0.0,0.0,0.0,0.0,0.0,0.6887,0.0,0.0,0.0,0.0,0.0,0.0,0.0,0.0,0.0,0.0,0.0,0.0,0.0,0.0,0.0,0.0,0.0,0.0,0.0,0.0,0.0,0.0,2.16,2.16,2.16,1,False
0.0,0.0,0.0,0.0,0.0,0.0,0.0,0.0,0.0,0.0,0.0,0.0,0.0,0.0,0.0,0.0,0.0,0.0,0.0,0.0,0.0,0.0,0.0,0.0,0.0,0.0,0.0,0.0,0.0,0.0,0.0,0.0,0.0,0.4093,0.5907,0.0,0.0,0.0,0.0,0.0,0.0,0.0,0.0,0.0,0.0,0.0,0.0,0.0,0.0,0.0,0.0,0.0,0.0,0.0,0.0,0.0,0.0,0.0,0.0,0.0,0.0,0.0,0.0,0.0,0.0,2.09,2.09,2.09,1,False
0.0,0.0,0.0,0.0,0.0,0.0,0.0,0.0,0.0,0.0,0.0,0.0,0.0,0.0,0.0,0.0,0.0,0.0,0.0,0.0,0.0,0.0,0.0,0.0,0.0,0.0,0.0,0.0,0.0,0.0,0.0,0.0,0.0,0.4493,0.0,0.0,0.0,0.0,0.0,0.0,0.0,0.5507,0.0,0.0,0.0,0.0,0.0,0.0,0.0,0.0,0.0,0.0,0.0,0.0,0.0,0.0,0.0,0.0,0.0,0.0,0.0,0.0,0.0,0.0,0.0,2.2,2.2,2.2,1,False
0.0,0.0,0.0,0.0,0.0,0.0,0.0,0.0,0.0,0.0,0.0,0.0,0.0,0.0,0.0,0.0,0.0,0.0,0.0,0.0,0.0,0.0,0.0,0.0,0.0,0.0,0.0,0.0,0.0,0.0,0.0,0.0,0.0,0.5475,0.0,0.0,0.0,0.4525,0.0,0.0,0.0,0.0,0.0,0.0,0.0,0.0,0.0,0.0,0.0,0.0,0.0,0.0,0.0,0.0,0.0,0.0,0.0,0.0,0.0,0.0,0.0,0.0,0.0,0.0,0.0,2.09,2.09,2.09,1,False
0.0,0.0,0.0,0.0,0.0,0.0,0.0,0.0,0.0,0.0,0.0,0.0,0.0,0.0,0.0,0.0,0.0,0.0,0.0,0.0,0.0,0.0,0.0,0.0,0.0,0.0,0.0,0.0,0.0,0.0,0.0,0.0,0.0,0.5756,0.0,0.0,0.0,0.0,0.0,0.0,0.0,0.0,0.4244,0.0,0.0,0.0,0.0,0.0,0.0,0.0,0.0,0.0,0.0,0.0,0.0,0.0,0.0,0.0,0.0,0.0,0.0,0.0,0.0,0.0,0.0,2.13,2.13,2.13,1,False
0.0,0.0,0.0,0.0,0.0,0.0,0.0,0.0,0.0,0.0,0.0,0.0,0.0,0.0,0.0,0.0,0.0,0.0,0.0,0.0,0.0,0.0,0.0,0.0,0.0,0.0,0.0,0.0,0.0,0.0,0.0,0.0,0.0,0.6752,0.3248,0.0,0.0,0.0,0.0,0.0,0.0,0.0,0.0,0.0,0.0,0.0,0.0,0.0,0.0,0.0,0.0,0.0,0.0,0.0,0.0,0.0,0.0,0.0,0.0,0.0,0.0,0.0,0.0,0.0,0.0,2.1,2.1,2.1,1,False
0.0,0.0,0.0,0.0,0.0,0.0,0.0,0.0,0.0,0.0,0.0,0.0,0.0,0.0,0.0,0.0,0.0,0.0,0.0,0.0,0.0,0.0,0.0,0.0,0.0,0.0,0.0,0.0,0.0,0.0,0.0,0.0,0.0,0.71,0.0,0.0,0.0,0.0,0.0,0.0,0.0,0.29,0.0,0.0,0.0,0.0,0.0,0.0,0.0,0.0,0.0,0.0,0.0,0.0,0.0,0.0,0.0,0.0,0.0,0.0,0.0,0.0,0.0,0.0,0.0,2.18,2.18,2.18,1,False
0.0,0.0,0.0,0.0,0.0,0.0,0.0,0.0,0.0,0.0,0.0,0.0,0.0,0.0,0.0,0.0,0.0,0.0,0.0,0.0,0.0,0.0,0.0,0.0,0.0,0.0,0.0,0.0,0.0,0.0,0.0,0.0,0.0,0.784,0.0,0.0,0.0,0.216,0.0,0.0,0.0,0.0,0.0,0.0,0.0,0.0,0.0,0.0,0.0,0.0,0.0,0.0,0.0,0.0,0.0,0.0,0.0,0.0,0.0,0.0,0.0,0.0,0.0,0.0,0.0,2.1,2.1,2.1,1,False
0.0,0.0,0.0,0.0,0.0,0.0,0.0,0.0,0.0,0.0,0.0,0.0,0.0,0.0,0.0,0.0,0.0,0.0,0.0,0.0,0.0,0.0,0.0,0.0,0.0,0.0,0.0,0.0,0.0,0.0,0.0,0.0,0.0,0.8029,0.0,0.0,0.0,0.0,0.0,0.0,0.0,0.0,0.1971,0.0,0.0,0.0,0.0,0.0,0.0,0.0,0.0,0.0,0.0,0.0,0.0,0.0,0.0,0.0,0.0,0.0,0.0,0.0,0.0,0.0,0.0,2.18,2.18,2.18,1,False
0.0,0.0,0.0,0.0,0.0,0.0,0.0,0.0,0.0,0.0,0.0,0.0,0.0,0.0,0.0,0.0,0.0,0.0,0.0,0.0,0.0,0.0,0.0,0.0,0.0,0.0,0.0,0.0,0.0,0.0,0.0,0.0,0.0,1.0,0.0,0.0,0.0,0.0,0.0,0.0,0.0,0.0,0.0,0.0,0.0,0.0,0.0,0.0,0.0,0.0,0.0,0.0,0.0,0.0,0.0,0.0,0.0,0.0,0.0,0.0,0.0,0.0,0.0,0.0,0.0,2.2,2.2,2.2,1,False
0.0,0.0,0.0,0.0,0.0,0.0,0.0,0.0,0.0,0.0,0.0,0.0,0.0,0.0,0.0,0.0,0.0,0.0,0.0,0.0,0.0,0.0,0.0,0.0,0.0,0.0,0.0,0.0,0.0,0.0,0.0,1.0,0.0,0.0,0.0,0.0,0.0,0.0,0.0,0.0,0.0,0.0,0.0,0.0,0.0,0.0,0.0,0.0,0.0,0.0,0.0,0.0,0.0,0.0,0.0,0.0,0.0,0.0,0.0,0.0,0.0,0.0,0.0,0.0,0.0,1.91,1.91,1.91,1,False
0.0,0.0,0.0,0.0,0.0,0.0,0.0,0.0,0.0,0.0,0.0,0.0,0.0,0.0,0.0,0.0,0.0,0.0,0.0,0.0,0.0,0.0,0.0,0.0,0.0,0.0,0.0,0.0,0.0,0.0,0.374,0.0,0.0,0.0,0.0,0.0,0.0,0.0,0.0,0.0,0.626,0.0,0.0,0.0,0.0,0.0,0.0,0.0,0.0,0.0,0.0,0.0,0.0,0.0,0.0,0.0,0.0,0.0,0.0,0.0,0.0,0.0,0.0,0.0,0.0,1.58,1.58,1.58,1,False
0.0,0.0,0.0,0.0,0.0,0.0,0.0,0.0,0.0,0.0,0.0,0.0,0.0,0.0,0.0,0.0,0.0,0.0,0.0,0.0,0.0,0.0,0.0,0.0,0.0,0.0,0.0,0.0,0.0,0.0,0.473,0.0,0.0,0.0,0.0,0.0,0.0,0.0,0.0,0.0,0.527,0.0,0.0,0.0,0.0,0.0,0.0,0.0,0.0,0.0,0.0,0.0,0.0,0.0,0.0,0.0,0.0,0.0,0.0,0.0,0.0,0.0,0.0,0.0,0.0,1.64,1.64,1.64,1,False
0.0,0.0,0.0,0.0,0.0,0.0,0.0,0.0,0.0,0.0,0.0,0.0,0.0,0.0,0.0,0.0,0.0,0.0,0.0,0.0,0.0,0.0,0.0,0.0,0.0,0.0,0.0,0.0,0.0,0.0,0.5636,0.0,0.0,0.0,0.0,0.0,0.0,0.0,0.0,0.0,0.4364,0.0,0.0,0.0,0.0,0.0,0.0,0.0,0.0,0.0,0.0,0.0,0.0,0.0,0.0,0.0,0.0,0.0,0.0,0.0,0.0,0.0,0.0,0.0,0.0,1.82,1.82,1.82,1,False
0.0,0.0,0.0,0.0,0.0,0.0,0.0,0.0,0.0,0.0,0.0,0.0,0.0,0.0,0.0,0.0,0.0,0.0,0.0,0.0,0.0,0.0,0.0,0.0,0.0,0.0,0.0,0.0,0.0,0.0,0.6414,0.0,0.0,0.0,0.0,0.0,0.0,0.0,0.0,0.0,0.3586,0.0,0.0,0.0,0.0,0.0,0.0,0.0,0.0,0.0,0.0,0.0,0.0,0.0,0.0,0.0,0.0,0.0,0.0,0.0,0.0,0.0,0.0,0.0,0.0,1.97,1.97,1.97,1,False
0.0,0.0,0.0,0.0,0.0,0.0,0.0,0.0,0.0,0.0,0.0,0.0,0.0,0.0,0.0,0.0,0.0,0.0,0.0,0.0,0.0,0.0,0.0,0.0,0.0,0.0,0.0,0.0,0.0,0.1,0.0,0.0,0.0,0.0,0.0,0.0,0.0,0.0,0.0,0.0,0.9,0.0,0.0,0.0,0.0,0.0,0.0,0.0,0.0,0.0,0.0,0.0,0.0,0.0,0.0,0.0,0.0,0.0,0.0,0.0,0.0,0.0,0.0,0.0,0.0,2.12,2.12,2.12,1,False
0.0,0.0,0.0,0.0,0.0,0.0,0.0,0.0,0.0,0.0,0.0,0.0,0.0,0.0,0.0,0.0,0.0,0.0,0.0,0.0,0.0,0.0,0.0,0.0,0.0,0.0,0.0,0.0,0.0,0.15,0.0,0.0,0.0,0.0,0.0,0.0,0.0,0.0,0.0,0.0,0.85,0.0,0.0,0.0,0.0,0.0,0.0,0.0,0.0,0.0,0.0,0.0,0.0,0.0,0.0,0.0,0.0,0.0,0.0,0.0,0.0,0.0,0.0,0.0,0.0,2.09,2.09,2.09,1,False
0.0,0.0,0.0,0.0,0.0,0.0,0.0,0.0,0.0,0.0,0.0,0.0,0.0,0.0,0.0,0.0,0.0,0.0,0.0,0.0,0.0,0.0,0.0,0.0,0.0,0.0,0.0,0.0,0.0,0.2,0.0,0.0,0.0,0.0,0.0,0.0,0.0,0.0,0.0,0.0,0.8,0.0,0.0,0.0,0.0,0.0,0.0,0.0,0.0,0.0,0.0,0.0,0.0,0.0,0.0,0.0,0.0,0.0,0.0,0.0,0.0,0.0,0.0,0.0,0.0,2.06,2.06,2.06,1,False
0.0,0.0,0.0,0.0,0.0,0.0,0.0,0.0,0.0,0.0,0.0,0.0,0.0,0.0,0.0,0.0,0.0,0.0,0.0,0.0,0.0,0.0,0.0,0.0,0.0,0.0,0.0,0.0,0.05,0.0,0.0,0.0,0.0,0.0,0.0,0.0,0.0,0.0,0.0,0.0,0.95,0.0,0.0,0.0,0.0,0.0,0.0,0.0,0.0,0.0,0.0,0.0,0.0,0.0,0.0,0.0,0.0,0.0,0.0,0.0,0.0,0.0,0.0,0.0,0.0,2.106,2.106,2.106,1,False
0.0,0.0,0.0,0.0,0.0,0.0,0.0,0.0,0.0,0.0,0.0,0.0,0.0,0.0,0.0,0.0,0.0,0.0,0.0,0.0,0.0,0.0,0.0,0.0,0.0,0.0,0.0,0.0,0.4,0.0,0.0,0.0,0.0,0.0,0.0,0.0,0.0,0.0,0.0,0.0,0.4,0.0,0.0,0.0,0.0,0.2,0.0,0.0,0.0,0.0,0.0,0.0,0.0,0.0,0.0,0.0,0.0,0.0,0.0,0.0,0.0,0.0,0.0,0.0,0.0,1.676,1.676,1.676,1,False
0.0,0.0,0.0,0.0,0.0,0.0,0.0,0.0,0.0,0.0,0.0,0.0,0.0,0.0,0.0,0.0,0.0,0.0,0.0,0.0,0.0,0.0,0.0,0.0,0.0,0.0,0.0,0.0,0.5,0.0,0.0,0.0,0.0,0.0,0.0,0.0,0.0,0.0,0.0,0.0,0.4,0.0,0.0,0.0,0.0,0.1,0.0,0.0,0.0,0.0,0.0,0.0,0.0,0.0,0.0,0.0,0.0,0.0,0.0,0.0,0.0,0.0,0.0,0.0,0.0,1.487,1.487,1.487,1,False
0.0,0.0,0.0,0.0,0.0,0.0,0.0,0.0,0.0,0.0,0.0,0.0,0.0,0.0,0.0,0.0,0.0,0.0,0.0,0.0,0.0,0.0,0.0,0.0,0.0,0.0,0.0,0.0,0.55,0.0,0.0,0.0,0.0,0.0,0.0,0.0,0.0,0.0,0.0,0.0,0.4,0.0,0.0,0.0,0.0,0.05,0.0,0.0,0.0,0.0,0.0,0.0,0.0,0.0,0.0,0.0,0.0,0.0,0.0,0.0,0.0,0.0,0.0,0.0,0.0,1.351,1.351,1.351,1,False
0.0,0.0,0.0,0.0,0.0,0.0,0.0,0.0,0.0,0.0,0.0,0.0,0.0,0.0,0.0,0.0,0.0,0.0,0.0,0.0,0.0,0.0,0.0,0.0,0.0,0.0,0.0,0.0,0.6,0.0,0.0,0.0,0.0,0.0,0.0,0.0,0.0,0.0,0.0,0.0,0.4,0.0,0.0,0.0,0.0,0.0,0.0,0.0,0.0,0.0,0.0,0.0,0.0,0.0,0.0,0.0,0.0,0.0,0.0,0.0,0.0,0.0,0.0,0.0,0.0,1.309,1.309,1.309,1,False
0.0,0.0,0.0,0.0,0.0,0.0,0.0,0.0,0.0,0.0,0.0,0.0,0.0,0.0,0.0,0.0,0.0,0.0,0.0,0.0,0.0,0.0,0.0,0.0,0.0,0.0,0.0,0.0,1.0,0.0,0.0,0.0,0.0,0.0,0.0,0.0,0.0,0.0,0.0,0.0,0.0,0.0,0.0,0.0,0.0,0.0,0.0,0.0,0.0,0.0,0.0,0.0,0.0,0.0,0.0,0.0,0.0,0.0,0.0,0.0,0.0,0.0,0.0,0.0,0.0,1.98,1.98,1.98,1,False
0.0,0.0,0.0,0.0,0.0,0.0,0.0,0.0,0.0,0.0,0.0,0.0,0.0,0.0,0.0,0.0,0.0,0.0,0.0,0.0,0.0,0.0,0.0,0.0,0.0,0.0,0.0,1.0,0.0,0.0,0.0,0.0,0.0,0.0,0.0,0.0,0.0,0.0,0.0,0.0,0.0,0.0,0.0,0.0,0.0,0.0,0.0,0.0,0.0,0.0,0.0,0.0,0.0,0.0,0.0,0.0,0.0,0.0,0.0,0.0,0.0,0.0,0.0,0.0,0.0,1.81,1.81,1.81,1,False
0.0,0.0,0.0,0.0,0.0,0.0,0.0,0.0,0.0,0.0,0.0,0.0,0.0,0.0,0.0,0.0,0.0,0.0,0.0,0.0,0.0,0.0,0.0,0.0,0.0,0.0,0.05,0.0,0.0,0.0,0.0,0.0,0.0,0.0,0.0,0.0,0.0,0.0,0.0,0.0,0.7,0.0,0.0,0.0,0.0,0.0,0.0,0.0,0.0,0.0,0.25,0.0,0.0,0.0,0.0,0.0,0.0,0.0,0.0,0.0,0.0,0.0,0.0,0.0,0.0,2.183,2.183,2.183,1,False
0.0,0.0,0.0,0.0,0.0,0.0,0.0,0.0,0.0,0.0,0.0,0.0,0.0,0.0,0.0,0.0,0.0,0.0,0.0,0.0,0.0,0.0,0.0,0.0,0.0,0.0,0.05,0.0,0.0,0.0,0.0,0.0,0.0,0.0,0.0,0.0,0.0,0.0,0.0,0.0,0.75,0.0,0.0,0.0,0.0,0.0,0.0,0.0,0.0,0.0,0.2,0.0,0.0,0.0,0.0,0.0,0.0,0.0,0.0,0.0,0.0,0.0,0.0,0.0,0.0,2.1815,2.1815,2.1815,1,False
0.0,0.0,0.0,0.0,0.0,0.0,0.0,0.0,0.0,0.0,0.0,0.0,0.0,0.0,0.0,0.0,0.0,0.0,0.0,0.0,0.0,0.0,0.0,0.0,0.0,0.0,0.05,0.0,0.0,0.0,0.0,0.0,0.0,0.0,0.0,0.0,0.0,0.0,0.0,0.0,0.775,0.0,0.0,0.0,0.0,0.0,0.0,0.0,0.0,0.0,0.175,0.0,0.0,0.0,0.0,0.0,0.0,0.0,0.0,0.0,0.0,0.0,0.0,0.0,0.0,2.1809,2.1809,2.1809,1,False
0.0,0.0,0.0,0.0,0.0,0.0,0.0,0.0,0.0,0.0,0.0,0.0,0.0,0.0,0.0,0.0,0.0,0.0,0.0,0.0,0.0,0.0,0.0,0.0,0.0,0.0,0.05,0.0,0.0,0.0,0.0,0.0,0.0,0.0,0.0,0.0,0.0,0.0,0.0,0.0,0.8,0.0,0.0,0.0,0.0,0.0,0.0,0.0,0.0,0.0,0.15,0.0,0.0,0.0,0.0,0.0,0.0,0.0,0.0,0.0,0.0,0.0,0.0,0.0,0.0,2.1662,2.1662,2.1662,1,False
0.0,0.0,0.0,0.0,0.0,0.0,0.0,0.0,0.0,0.0,0.0,0.0,0.0,0.0,0.0,0.0,0.0,0.0,0.0,0.0,0.0,0.0,0.0,0.0,0.0,0.0,1.0,0.0,0.0,0.0,0.0,0.0,0.0,0.0,0.0,0.0,0.0,0.0,0.0,0.0,0.0,0.0,0.0,0.0,0.0,0.0,0.0,0.0,0.0,0.0,0.0,0.0,0.0,0.0,0.0,0.0,0.0,0.0,0.0,0.0,0.0,0.0,0.0,0.0,0.0,2.03,2.03,2.03,1,False
0.0,0.0,0.0,0.0,0.0,0.0,0.0,0.0,0.0,0.0,0.0,0.0,0.0,0.0,0.0,0.0,0.0,0.0,0.0,0.0,0.0,0.0,0.0,0.0,0.0,0.0101,0.0,0.0,0.0,0.0,0.0,0.0,0.0,0.0,0.0,0.0,0.0,0.0,0.0,0.0,0.7879,0.0,0.0,0.0,0.0,0.0,0.0,0.0,0.0,0.0,0.202,0.0,0.0,0.0,0.0,0.0,0.0,0.0,0.0,0.0,0.0,0.0,0.0,0.0,0.0,2.066,2.066,2.066,1,False
0.0,0.0,0.0,0.0,0.0,0.0,0.0,0.0,0.0,0.0,0.0,0.0,0.0,0.0,0.0,0.0,0.0,0.0,0.0,0.0,0.0,0.0,0.0,0.0,0.0,0.0256,0.0,0.0,0.0,0.0,0.0,0.0,0.0,0.0,0.0,0.0,0.0,0.0,0.0,0.0,0.7693,0.0,0.0,0.0,0.0,0.0,0.0,0.0,0.0,0.0,0.2051,0.0,0.0,0.0,0.0,0.0,0.0,0.0,0.0,0.0,0.0,0.0,0.0,0.0,0.0,1.932,1.932,1.932,1,False
0.0,0.0,0.0,0.0,0.0,0.0,0.0,0.0,0.0,0.0,0.0,0.0,0.0,0.0,0.0,0.0,0.0,0.0,0.0,0.0,0.0,0.0,0.0,0.0,0.0,0.0476,0.0,0.0,0.0,0.0,0.0,0.0,0.0,0.0,0.0,0.0,0.0,0.0,0.0,0.0,0.7619,0.0,0.0,0.0,0.0,0.0,0.0,0.0,0.0,0.0,0.1905,0.0,0.0,0.0,0.0,0.0,0.0,0.0,0.0,0.0,0.0,0.0,0.0,0.0,0.0,2.23,2.23,2.23,1,False
0.0,0.0,0.0,0.0,0.0,0.0,0.0,0.0,0.0,0.0,0.0,0.0,0.0,0.0,0.0,0.0,0.0,0.0,0.0,0.0,0.0,0.0,0.0,0.0,0.0,0.05,0.0,0.0,0.0,0.0,0.0,0.0,0.0,0.0,0.0,0.0,0.0,0.0,0.0,0.0,0.7,0.0,0.0,0.0,0.0,0.0,0.0,0.0,0.0,0.0,0.25,0.0,0.0,0.0,0.0,0.0,0.0,0.0,0.0,0.0,0.0,0.0,0.0,0.0,0.0,2.233,2.233,2.233,1,False
0.0,0.0,0.0,0.0,0.0,0.0,0.0,0.0,0.0,0.0,0.0,0.0,0.0,0.0,0.0,0.0,0.0,0.0,0.0,0.0,0.0,0.0,0.0,0.0,0.0,0.0526,0.0,0.0,0.0,0.0,0.0,0.0,0.0,0.0,0.0,0.0,0.0,0.0,0.0,0.0,0.7369,0.0,0.0,0.0,0.0,0.0,0.0,0.0,0.0,0.0,0.2105,0.0,0.0,0.0,0.0,0.0,0.0,0.0,0.0,0.0,0.0,0.0,0.0,0.0,0.0,2.098,2.098,2.098,1,False
0.0,0.0,0.0,0.0,0.0,0.0,0.0,0.0,0.0,0.0,0.0,0.0,0.0,0.0,0.0,0.0,0.0,0.0,0.0,0.0,0.0,0.0,0.0,0.0,0.0,0.0588,0.0,0.0,0.0,0.0,0.0,0.0,0.0,0.0,0.0,0.0,0.0,0.0,0.0,0.0,0.7059,0.0,0.0,0.0,0.0,0.0,0.0,0.0,0.0,0.0,0.2353,0.0,0.0,0.0,0.0,0.0,0.0,0.0,0.0,0.0,0.0,0.0,0.0,0.0,0.0,2.24,2.24,2.24,1,False
0.0,0.0,0.0,0.0,0.0,0.0,0.0,0.0,0.0,0.0,0.0,0.0,0.0,0.0,0.0,0.0,0.0,0.0,0.0,0.0,0.0,0.0,0.0,0.0,0.0,0.0625,0.0,0.0,0.0,0.0,0.0,0.0,0.0,0.0,0.0,0.0,0.0,0.0,0.0,0.0,0.75,0.0,0.0,0.0,0.0,0.0,0.0,0.0,0.0,0.0,0.1875,0.0,0.0,0.0,0.0,0.0,0.0,0.0,0.0,0.0,0.0,0.0,0.0,0.0,0.0,2.23,2.23,2.23,1,False
0.0,0.0,0.0,0.0,0.0,0.0,0.0,0.0,0.0,0.0,0.0,0.0,0.0,0.0,0.0,0.0,0.0,0.0,0.0,0.0,0.0,0.0,0.0,0.0,0.0,0.0667,0.0,0.0,0.0,0.0,0.0,0.0,0.0,0.0,0.0,0.0,0.0,0.0,0.0,0.0,0.7333,0.0,0.0,0.0,0.0,0.0,0.0,0.0,0.0,0.0,0.2,0.0,0.0,0.0,0.0,0.0,0.0,0.0,0.0,0.0,0.0,0.0,0.0,0.0,0.0,2.24,2.24,2.24,1,False
0.0,0.0,0.0,0.0,0.0,0.0,0.0,0.0,0.0,0.0,0.0,0.0,0.0,0.0,0.0,0.0,0.0,0.0,0.0,0.0,0.0,0.0,0.0,0.0,0.0,0.07,0.0,0.0,0.0,0.0,0.0,0.0,0.0,0.0,0.0,0.0,0.0,0.0,0.0,0.0,0.65,0.0,0.0,0.0,0.0,0.0,0.0,0.0,0.0,0.0,0.28,0.0,0.0,0.0,0.0,0.0,0.0,0.0,0.0,0.0,0.0,0.0,0.0,0.0,0.0,2.25,2.25,2.25,1,False
0.0,0.0,0.0,0.0,0.0,0.0,0.0,0.0,0.0,0.0,0.0,0.0,0.0,0.0,0.0,0.0,0.0,0.0,0.0,0.0,0.0,0.0,0.0,0.0,0.0,0.0769,0.0,0.0,0.0,0.0,0.0,0.0,0.0,0.0,0.0,0.0,0.0,0.0,0.0,0.0,0.6154,0.0,0.0,0.0,0.0,0.0,0.0,0.0,0.0,0.0,0.3077,0.0,0.0,0.0,0.0,0.0,0.0,0.0,0.0,0.0,0.0,0.0,0.0,0.0,0.0,2.25,2.25,2.25,1,False
0.0,0.0,0.0,0.0,0.0,0.0,0.0,0.0,0.0,0.0,0.0,0.0,0.0,0.0,0.0,0.0,0.0,0.0,0.0,0.0,0.0,0.0,0.0,0.0,0.0,0.0769,0.0,0.0,0.0,0.0,0.0,0.0,0.0,0.0,0.0,0.0,0.0,0.0,0.0,0.0,0.6923,0.0,0.0,0.0,0.0,0.0,0.0,0.0,0.0,0.0,0.2308,0.0,0.0,0.0,0.0,0.0,0.0,0.0,0.0,0.0,0.0,0.0,0.0,0.0,0.0,2.25,2.25,2.25,1,False
0.0,0.0,0.0,0.0,0.0,0.0,0.0,0.0,0.0,0.0,0.0,0.0,0.0,0.0,0.0,0.0,0.0,0.0,0.0,0.0,0.0,0.0,0.0,0.0,0.0,0.0811,0.0,0.0,0.0,0.0,0.0,0.0,0.0,0.0,0.0,0.0,0.0,0.0,0.0,0.0,0.7027,0.0,0.0,0.0,0.0,0.0,0.0,0.0,0.0,0.0,0.2162,0.0,0.0,0.0,0.0,0.0,0.0,0.0,0.0,0.0,0.0,0.0,0.0,0.0,0.0,2.052,2.052,2.052,1,False
0.0,0.0,0.0,0.0,0.0,0.0,0.0,0.0,0.0,0.0,0.0,0.0,0.0,0.0,0.0,0.0,0.0,0.0,0.0,0.0,0.0,0.0,0.0,0.0,0.0,0.0875,0.0,0.0,0.0,0.0,0.0,0.0,0.0,0.0,0.0,0.0,0.0,0.0,0.0,0.0,0.65,0.0,0.0,0.0,0.0,0.0,0.0,0.0,0.0,0.0,0.2625,0.0,0.0,0.0,0.0,0.0,0.0,0.0,0.0,0.0,0.0,0.0,0.0,0.0,0.0,2.25,2.25,2.25,1,False
0.0,0.0,0.0,0.0,0.0,0.0,0.0,0.0,0.0,0.0,0.0,0.0,0.0,0.0,0.0,0.0,0.0,0.0,0.0,0.0,0.0,0.0,0.0,0.0,0.0,0.1,0.0,0.0,0.0,0.0,0.0,0.0,0.0,0.0,0.0,0.0,0.0,0.0,0.0,0.0,0.55,0.0,0.0,0.0,0.0,0.0,0.0,0.0,0.0,0.0,0.35,0.0,0.0,0.0,0.0,0.0,0.0,0.0,0.0,0.0,0.0,0.0,0.0,0.0,0.0,2.3,2.3,2.3,1,False
